Repository: terencetaothucb/IC2ML-Unified-battery-health-prognostics-via-intra-and-inter-cycle-enhanced-machine-learning

# IC2ML-Unified-battery-health-prognostics-via-intra--and-inter-cycle-enhanced-machine-learning
IC2ML: Unified battery health prognostics via intra- and inter-cycle enhanced machine learning

File: dataset/NCM/V3.6-3.7/CY45-05_1-#1.csv (part 1 of 5)
Cycle,Charge_Current,Discharge_Current,Temperature,Capacity_Increment,Relaxation_Voltage,Discharge_Capacity,Start_Voltage,End_Voltage
2,0.5,1,45,"[0.0, 33.639235329180224, 69.52471301064179, 106.33117025391448, 146.24198906847505, 188.59511875129715, 235.82234036994123, 290.4305579619943, 350.1090410997815, 407.7082059154593]","[4.1861873, 4.183076399999999, 4.1811471, 4.1796117, 4.178509200000001, 4.1774459, 4.1765404, 4.1757922, 4.1753983, 4.1748080000000005, 4.174335500000001, 4.1738629000000005, 4.173666000000001, 4.1731935]",3298.179448436415,3.6,3.7
3,0.5,1,45,"[0.0, 30.201223389260576, 66.06745763504966, 102.77470025206878, 142.03797592620913, 184.04991409945717, 231.4878259501869, 286.4596836615441, 345.2720005981448, 393.14366589606425]","[4.186108600000001, 4.1831555, 4.1811471, 4.1797299, 4.178509200000001, 4.177603700000001, 4.1766977, 4.1759105000000005, 4.175280600000001, 4.1748471, 4.1744142, 4.173981200000001, 4.1735873, 4.173233]",3294.166526711834,3.6,3.7
4,0.5,1,45,"[0.0, 27.07409943804646, 63.16291427767146, 99.50037243323175, 138.98807413769782, 180.9343697234367, 227.72228457384358, 281.78986823077605, 341.72942147779065, 393.09832515292726]","[4.1860294, 4.1831555, 4.1811471, 4.179533, 4.1784697, 4.1774459, 4.17658, 4.1759105000000005, 4.1752019, 4.1748080000000005, 4.1743746, 4.173981200000001, 4.1735086, 4.1732721]",3289.78870662896,3.6,3.7
5,0.5,1,45,"[0.0, 22.64871039643299, 58.48338478506355, 94.84125109566992, 133.96063106692884, 176.18578940252837, 222.6014648349876, 276.613032687139, 335.7485491240625, 393.1320281878658]","[4.1861477, 4.1831555, 4.1811471, 4.179533, 4.1784306, 4.1773672, 4.17658, 4.1758709000000005, 4.1752019, 4.1747684000000005, 4.174295900000001, 4.1738629000000005, 4.1735873, 4.1731544000000005]",3285.574194297279,3.6,3.7
6,0.5,1,45,"[0.0, 31.377565731636537, 66.7806837508167, 103.00644698500162, 142.03235773404037, 184.1469547929197, 230.1594971736256, 284.27418140051236, 343.147502630341, 393.1246915199787]","[4.1860294, 4.183351999999999, 4.1810684, 4.1797299, 4.178509200000001, 4.1774855, 4.1765008, 4.1759892, 4.1754379, 4.1748867, 4.174335500000001, 4.1739025000000005, 4.1735873, 4.1733513]",3281.322919722631,3.6,3.7
7,0.5,1,45,"[0.0, 28.167623472776313, 64.04632611621821, 99.8651277512007, 138.7156916200529, 180.42489466566258, 226.50231471633253, 280.64920083158927, 339.07521040231154, 393.1214966394041]","[4.1861873, 4.1831946, 4.181108, 4.1795721, 4.1784306, 4.1773281, 4.1767373, 4.1758709000000005, 4.175359200000001, 4.1747684000000005, 4.1743746, 4.1739025000000005, 4.1736269, 4.1733117]",3276.934022828096,3.6,3.7
8,0.5,1,45,"[0.0, 23.876140368733672, 59.474219468792626, 95.62553715124784, 134.24096504016075, 175.74275588790772, 221.3089567123369, 275.3445436628066, 334.4162305517664, 393.10545835001653]","[4.1862264, 4.1831946, 4.1809897000000005, 4.179533, 4.178391, 4.1774855, 4.17658, 4.1759105000000005, 4.1753983, 4.1747684000000005, 4.174295900000001, 4.174099, 4.1734691, 4.1732721]",3272.8587943219645,3.6,3.7
9,0.5,1,45,"[0.0, 33.235518403647916, 68.9215147838704, 104.80669687676698, 143.54588539877943, 185.1754936960075, 230.80531630562803, 284.16305882819165, 342.5748932171376, 393.1015215258793]","[4.186108600000001, 4.1830373, 4.1809897000000005, 4.1794934, 4.1782336, 4.1773672, 4.1765404, 4.1758709000000005, 4.1751227, 4.1746898, 4.174335500000001, 4.1739025000000005, 4.1736269, 4.173233]",3268.7412617405903,3.6,3.7
10,0.5,1,45,"[0.0, 33.47126283502996, 68.76364190634911, 104.25908321474606, 143.34593656645586, 184.43591355113858, 230.04720799279505, 283.160029010641, 341.742509824419, 393.11674729722756]","[4.1859508000000005, 4.182919, 4.180871499999999, 4.1793752, 4.1782336, 4.1772885, 4.176383, 4.1757531000000006, 4.1750441, 4.174611100000001, 4.174138500000001, 4.173666000000001, 4.1733513, 4.1730361]",3264.566352277421,3.6,3.7
11,0.5,1,45,"[0.0, 26.713762083203164, 62.30688587314785, 98.15240577400527, 136.58145207404948, 178.15785783316824, 223.0045384308006, 275.62037274611737, 334.4321572886997, 393.1006471339242]","[4.1860294, 4.183076399999999, 4.1810684, 4.179533, 4.1782727, 4.1772885, 4.1765404, 4.1758709000000005, 4.175280600000001, 4.1746898, 4.1742568, 4.1738629000000005, 4.1735086, 4.173233]",3260.669214067522,3.6,3.7
12,0.5,1,45,"[0.0, 22.60664989776842, 58.21876440675635, 94.24279374493199, 132.69498573938722, 173.28449754923759, 217.99302324153223, 271.86511942932134, 329.9336514894445, 378.533741319648]","[4.1859508000000005, 4.1829977, 4.1809111, 4.1794934, 4.1782336, 4.1773281, 4.1764617, 4.1757135000000005, 4.1751623, 4.174650700000001, 4.174138500000001, 4.1739416, 4.1735086, 4.173075700000001]",3256.7321564801705,3.6,3.7
13,0.5,1,45,"[0.0, 22.494611841323717, 58.22150109621475, 93.8074697155771, 131.92849756711826, 172.57398798195516, 217.67957340365444, 270.4143730852096, 328.7251537170806, 378.5568870932344]","[4.1859903, 4.182919, 4.1809111, 4.1794543, 4.178391, 4.1773281, 4.1765008, 4.1757922, 4.1751623, 4.1748080000000005, 4.174295900000001, 4.1738234, 4.1735477, 4.173075700000001]",3252.964136879611,3.6,3.7
14,0.5,1,45,"[0.0, 32.74959283609792, 68.00969766684148, 103.62900620905577, 141.88470825663774, 182.93055227672983, 227.55387016036173, 279.7445585297156, 337.96180981832595, 393.10977169162345]","[4.186069, 4.183116, 4.1810293, 4.1794934, 4.1783123, 4.177249, 4.1765404, 4.1757922, 4.1751227, 4.174611100000001, 4.174335500000001, 4.1739025000000005, 4.173390400000001, 4.1731935]",3249.3282407119395,3.6,3.7
15,0.5,1,45,"[0.0, 32.424430806352234, 68.0459450059476, 103.37072259180673, 141.5180412702664, 182.5811617379385, 226.9538672202475, 279.2020831960498, 337.5515750318725, 393.08451538574275]","[4.1859903, 4.1830373, 4.1809897000000005, 4.1794543, 4.1783123, 4.1773281, 4.176383, 4.175674, 4.175280600000001, 4.174611100000001, 4.174099, 4.1738234, 4.1733513, 4.1729178]",3245.6588348442906,3.6,3.7
16,0.5,1,45,"[0.0, 28.43870474257369, 63.32270199702043, 98.75693203661274, 136.6680309295292, 177.5700737393522, 222.09458521957197, 273.7188101707658, 331.95556648655963, 378.5418142845323]","[4.1859903, 4.1829977, 4.1807928, 4.1793752, 4.1780758, 4.176934200000001, 4.1764221, 4.1757531000000006, 4.1751227, 4.1745324, 4.174138500000001, 4.1735477, 4.173233, 4.1729178]",3241.9279596091083,3.6,3.7
17,0.5,1,45,"[0.0, 27.339972198354985, 62.3647928413792, 97.90892049479135, 135.6483391885963, 176.28418960774468, 220.28408976694777, 272.1500468246463, 330.4280394703776, 378.55251930989584]","[4.1860294, 4.1828403, 4.180871499999999, 4.1794934, 4.1782727, 4.177131200000001, 4.1764617, 4.1757531000000006, 4.1751227, 4.1745715, 4.1742172, 4.1737843, 4.173233, 4.1731148000000005]",3238.687013857018,3.6,3.7
18,0.5,1,45,"[0.0, 23.002289235440458, 58.348951317312185, 93.86791975540052, 131.23090097261388, 172.1631086817746, 216.07338775158166, 267.94380311282464, 325.80413880156993, 378.5521476372613]","[4.1859903, 4.1828799, 4.1809111, 4.1793361, 4.1783514, 4.1772885, 4.1765008, 4.1757135000000005, 4.1752019, 4.1747293, 4.1742172, 4.173705600000001, 4.1735477, 4.1730361]",3235.313439472795,3.6,3.7
19,0.5,1,45,"[0.0, 22.043732486920135, 57.34527179848476, 92.3863637766434, 130.09708749653373, 170.79337112331757, 214.84486406233623, 266.1464596391161, 323.93117136908245, 378.52721495591925]","[4.1859117, 4.1828403, 4.1807532, 4.1792965, 4.1781154, 4.1769733, 4.1763043, 4.175674, 4.1750441, 4.174453700000001, 4.174099, 4.173705600000001, 4.1731935, 4.1729178]",3231.643541172959,3.6,3.7
20,0.5,1,45,"[0.0, 33.1990680513336, 68.53275283969128, 103.87057994428415, 141.13380054434288, 181.33719439887875, 225.76792219850165, 276.40650285135484, 334.24644666113363, 393.0964092855496]","[4.1860294, 4.182919, 4.180871499999999, 4.1792574, 4.1780758, 4.1770916, 4.1763043, 4.175674, 4.1749654000000005, 4.174650700000001, 4.1739416, 4.1735873, 4.1733513, 4.1728787]",3228.6731979298243,3.6,3.7
21,0.5,1,45,"[0.0, 32.74923496296367, 67.80237792281946, 102.69608716707728, 140.20019607617553, 180.66027016937755, 224.61711602986907, 275.2706759489299, 332.5444309299853, 378.53934517978234]","[4.185833000000001, 4.182919, 4.1809897000000005, 4.1793361, 4.1782336, 4.1770525, 4.1762648, 4.175674, 4.1752019, 4.1744928, 4.174099, 4.1735873, 4.1732721, 4.1730361]",3225.4212556151,3.6,3.7
22,0.5,1,45,"[0.0, 28.025873207183054, 63.03183272015826, 98.12111500832327, 135.26359889817536, 175.63373856925386, 219.5056174733677, 270.3448684472397, 327.4688669086672, 378.530516464098]","[4.1859117, 4.1827617, 4.1807141, 4.1792574, 4.177958, 4.1768947, 4.1763043, 4.175556200000001, 4.1749654000000005, 4.174335500000001, 4.1740203000000005, 4.1735873, 4.1730361, 4.1728392]",3221.963066144478,3.6,3.7
23,0.5,1,45,"[0.0, 24.397319243431184, 59.58014432277889, 94.64593944137857, 131.89549804754017, 172.28092117333847, 215.61634275896483, 266.4264746079199, 324.2505859046197, 378.55112872545055]","[4.1856751, 4.1827617, 4.1807532, 4.1790209, 4.1779184, 4.176855600000001, 4.1762252, 4.1753197, 4.1748867, 4.174295900000001, 4.1739025000000005, 4.173430000000001, 4.1729178, 4.1725636]",3218.744620203588,3.6,3.7
24,0.5,1,45,"[0.0, 35.42149904117889, 70.53354846318962, 105.52077070310327, 142.64828970519613, 182.97439968238393, 226.67519658409083, 276.5672298700564, 333.97864396378816, 393.067798174167]","[4.185636, 4.1825647, 4.1805959, 4.1790605, 4.1778398, 4.1768947, 4.176028700000001, 4.1753197, 4.1748867, 4.174099, 4.1737447, 4.1731935, 4.1729965, 4.1726031]",3215.6724431877974,3.6,3.7
25,0.5,1,45,"[0.0, 34.80118330989421, 69.81540705533541, 105.13860477389983, 141.91167836123168, 181.83028194160102, 225.43764078896436, 275.98995914154864, 332.95609634452387, 378.5288075599499]","[4.1857538, 4.1828008, 4.1806355, 4.1791787000000005, 4.1779971, 4.1769733, 4.1762648, 4.1754379, 4.1748080000000005, 4.1745324, 4.1739416, 4.173430000000001, 4.1731148000000005, 4.1726031]",3212.871482264677,3.6,3.7
26,0.5,1,45,"[0.0, 32.90755331192577, 68.26775250533319, 102.9596519547714, 140.54227979598215, 180.1049890872482, 223.55900842064375, 273.5205757866628, 330.7564255509459, 378.5312986920843]","[4.1857934000000006, 4.1826434, 4.1807141, 4.1790209, 4.1779184, 4.176855600000001, 4.1761074, 4.1755166, 4.174650700000001, 4.1742568, 4.1737843, 4.173430000000001, 4.1729178, 4.1725636]",3209.936608223337,3.6,3.7
27,0.5,1,45,"[0.0, 31.15865238615561, 66.01085251831671, 101.18234392363445, 137.94324213186837, 177.80390394029018, 221.3079786859887, 271.11202579413714, 327.8045502152396, 378.54626449083105]","[4.1857934000000006, 4.1827617, 4.1805568, 4.1790209, 4.1778398, 4.1767769, 4.1761074, 4.1754379, 4.1748471, 4.1742172, 4.1738629000000005, 4.173390400000001, 4.173075700000001, 4.172800100000001]",3207.2087170539003,3.6,3.7
28,0.5,1,45,"[0.0, 29.451472218165804, 64.65131249106446, 99.78546111986452, 136.69903158547197, 176.37734285317913, 219.36563815503496, 268.9201735441827, 325.97085627329295, 378.5444772392441]","[4.1857147, 4.182722099999999, 4.1805568, 4.1789422, 4.177761100000001, 4.1768947, 4.1759496, 4.1753197, 4.1748471, 4.174138500000001, 4.1737843, 4.1733513, 4.172800100000001, 4.172484900000001]",3204.153090269096,3.6,3.7
29,0.5,1,45,"[0.0, 26.242253860480332, 61.280502446283094, 96.07482907923054, 132.908308337849, 172.5940803196903, 215.9331530538484, 264.94453685998496, 322.35979899301265, 378.5482755169679]","[4.1856751, 4.1825647, 4.1805568, 4.1790605, 4.1777215, 4.176855600000001, 4.1759892, 4.1753197, 4.1747293, 4.1742568, 4.173705600000001, 4.1732721, 4.1728787, 4.172524500000001]",3201.430008209903,3.6,3.7
30,0.5,1,45,"[0.0, 24.092913924023264, 59.44635547335645, 94.1952053720023, 130.93644326460287, 170.35651490646876, 213.38518051954077, 262.9663896718165, 319.4999347915283, 378.557147598199]","[4.1855965, 4.182683, 4.1805959, 4.1789818, 4.1778398, 4.1770525, 4.176028700000001, 4.175280600000001, 4.174650700000001, 4.1742172, 4.1737843, 4.173390400000001, 4.1729965, 4.172524500000001]",3198.8566023575872,3.6,3.7
31,0.5,1,45,"[0.0, 36.16499777538252, 71.21902905421132, 106.40562880268146, 142.53100032507325, 182.49733974949754, 225.46620219882652, 274.5182511336126, 330.8836439919502, 378.5489548533801]","[4.1856751, 4.1825252, 4.1805568, 4.1790209, 4.1778398, 4.1767373, 4.1759105000000005, 4.1752019, 4.174611100000001, 4.1742172, 4.1738234, 4.1733117, 4.172800100000001, 4.172524500000001]",3196.129318830161,3.6,3.7
32,0.5,1,45,"[0.0, 33.40184785063366, 68.95154690177776, 103.68976920254363, 140.09286748112515, 179.61992065242077, 222.3350249894587, 271.8544592989258, 328.07204369687383, 378.525574764065]","[4.1857147, 4.1825252, 4.1805172, 4.1789818, 4.1776824, 4.1767373, 4.1759496, 4.175280600000001, 4.1745715, 4.1740203000000005, 4.1735873, 4.1731148000000005, 4.172800100000001, 4.1724062]",3193.5890142168514,3.6,3.7
33,0.5,1,45,"[0.0, 30.867472658896872, 66.30031277946182, 100.36235068574945, 137.2929741463497, 176.58257878826396, 219.46674638788534, 268.5103480693183, 324.96243084802427, 378.54579692158995]","[4.1855574, 4.1825252, 4.1803598, 4.1788239, 4.177603700000001, 4.1766191, 4.1757135000000005, 4.175083600000001, 4.1745715, 4.173981200000001, 4.1736269, 4.1729965, 4.1726422, 4.1723666]",3191.017585085313,3.6,3.7
34,0.5,1,45,"[0.0, 33.2000300136732, 68.20723591160959, 103.52408786867238, 139.9411011179966, 178.91616386168198, 221.7652577122442, 270.5605230473078, 326.8748710592621, 378.5509063484021]","[4.185636, 4.1824861, 4.1804385, 4.1789818, 4.1776824, 4.1768160000000005, 4.1757922, 4.1751227, 4.1745715, 4.174178100000001, 4.1735477, 4.1732721, 4.1727209, 4.1724062]",3188.592260590277,3.6,3.7
35,0.5,1,45,"[0.0, 31.48236272221436, 67.00396949460674, 101.43415378078998, 137.94577968684234, 177.36766631147896, 219.9133623903058, 268.9426576617602, 324.96231312430996, 378.5481090098741]","[4.1856751, 4.1826038, 4.1804776, 4.1788239, 4.1776824, 4.1765404, 4.1757922, 4.1750441, 4.174453700000001, 4.1739416, 4.173390400000001, 4.1731935, 4.1725636, 4.1723666]",3185.792954900313,3.6,3.7
36,0.5,1,45,"[0.0, 30.929446076191084, 66.18528988525281, 100.83241719446585, 137.42315219613658, 176.0226829469458, 219.15019785025174, 268.00405610218843, 323.4774161371047, 378.54727916015634]","[4.1855965, 4.1825647, 4.1804776, 4.1788239, 4.1777215, 4.1766977, 4.1758318, 4.1750441, 4.1745324, 4.173981200000001, 4.1735086, 4.173075700000001, 4.172800100000001, 4.1724062]",3183.472496605088,3.6,3.7
37,0.5,1,45,"[0.0, 26.92638815769078, 62.62842621201548, 97.27698685610733, 133.0950160473434, 172.42194868394597, 215.13827694285544, 263.55381329293755, 319.6719828211109, 363.9902241469998]","[4.1855178, 4.182446499999999, 4.1803203, 4.1787848, 4.1774855, 4.1764617, 4.1757135000000005, 4.1749263, 4.1742568, 4.1738234, 4.1733513, 4.173075700000001, 4.172524500000001, 4.1722093000000005]",3180.872028695339,3.6,3.7
38,0.5,1,45,"[0.0, 25.08379207083783, 60.320394718951434, 94.89304704502001, 131.2033189903658, 170.25685459997146, 212.3006558418573, 260.81784171133165, 316.5262090337766, 363.9901407709416]","[4.1855965, 4.1824074, 4.1803598, 4.1787848, 4.1774855, 4.1765008, 4.1757922, 4.1750050000000005, 4.174453700000001, 4.173981200000001, 4.1735086, 4.173075700000001, 4.1726031, 4.1722484]",3178.680600870088,3.6,3.7
39,0.5,1,45,"[0.0, 24.223510842373003, 59.2176503480913, 94.13446876684884, 130.15151490261076, 169.19321798705937, 211.43738986455162, 259.5909640529668, 316.25216128470083, 363.99746179782403]","[4.1854782, 4.1824861, 4.1802812000000005, 4.178706200000001, 4.1776428, 4.1763434, 4.175674, 4.1749263, 4.174453700000001, 4.1738629000000005, 4.173430000000001, 4.1728787, 4.1726031, 4.1722093000000005]",3176.348840639104,3.6,3.7
40,0.5,1,45,"[0.0, 23.20386052209028, 58.585695649087484, 93.04446692894317, 128.7841965568183, 168.08978144520677, 209.95919802108563, 258.19686380739597, 314.3747742249881, 364.0058472321915]","[4.1854391, 4.182446499999999, 4.1802812000000005, 4.1787848, 4.1774068, 4.1765404, 4.175674, 4.1748867, 4.174335500000001, 4.173705600000001, 4.1733513, 4.172760500000001, 4.1726031, 4.1722093000000005]",3173.8350494683173,3.6,3.7
41,0.5,1,45,"[0.0, 33.48539480295051, 68.85910986791146, 103.56049928269397, 139.5462703024108, 178.67855162689455, 220.92606927694453, 268.7151458867381, 324.9621385687325, 378.5527957680936]","[4.1855178, 4.182446499999999, 4.1801233, 4.1788239, 4.177603700000001, 4.1764617, 4.1757135000000005, 4.175083600000001, 4.1743746, 4.1737843, 4.173390400000001, 4.1728392, 4.1726422, 4.1721697]",3171.557062781305,3.6,3.7
42,0.5,1,45,"[0.0, 33.29285279949704, 68.32996762625794, 102.81154286149547, 138.79984357218723, 178.1290366176719, 219.76195332639747, 267.4081014508324, 322.9699285337607, 378.55928958387597]","[4.1855574, 4.182446499999999, 4.1803989, 4.1788239, 4.177603700000001, 4.1764221, 4.1757135000000005, 4.1750050000000005, 4.1742568, 4.1738629000000005, 4.173390400000001, 4.1728787, 4.1724062, 4.1720519]",3169.457223432212,3.6,3.7
43,0.5,1,45,"[0.0, 33.09521380768956, 68.09641487723832, 102.93468518697387, 138.8262043393239, 178.08445177932492, 219.3003933773307, 267.73753823042625, 322.72159997483584, 378.5633951610646]","[4.1853604, 4.1822891, 4.1800447, 4.178509200000001, 4.177249, 4.1762648, 4.1753197, 4.1746898, 4.173981200000001, 4.1735477, 4.1731544000000005, 4.1727209, 4.1723666, 4.1719337]",3166.938758304851,3.6,3.7
44,0.5,1,45,"[0.0, 26.524323882908902, 61.86462567946489, 96.74790182394452, 132.5472119296628, 171.32047891507182, 212.96686812871144, 260.9654252974086, 316.23402926038216, 364.01518468722884]","[4.1854391, 4.1822104, 4.1802416, 4.178706200000001, 4.1774068, 4.1763043, 4.1756349, 4.1748471, 4.174099, 4.1735873, 4.173075700000001, 4.172760500000001, 4.172484900000001, 4.1719337]",3165.0500481156423,3.6,3.7
45,0.5,1,45,"[0.0, 28.566417195011695, 64.07009536411067, 98.40805535816094, 134.14683104436244, 173.33061219021647, 215.43176193211661, 262.81674772961514, 318.2185061945826, 364.0072881857644]","[4.185320900000001, 4.1823678, 4.1802416, 4.1785879, 4.1774068, 4.1763043, 4.1755166, 4.1748471, 4.174178100000001, 4.1736269, 4.1731935, 4.1726818, 4.1724062, 4.1719728]",3162.722738509387,3.6,3.7
46,0.5,1,45,"[0.0, 25.082454640722517, 60.687787659501964, 95.13638958071124, 130.8072206106716, 170.10686703646456, 211.43247412502024, 259.11678419213536, 314.43496567020793, 363.97202554768865]","[4.1852422, 4.1821709, 4.1801629, 4.1784697, 4.1773281, 4.1763043, 4.1754379, 4.174650700000001, 4.1739416, 4.1734691, 4.1729965, 4.172484900000001, 4.1722093000000005, 4.1718941]",3160.473690906708,3.6,3.7
47,0.5,1,45,"[0.0, 23.552362712018976, 58.33978663140931, 93.5576484802915, 129.57063490873065, 167.8238266457547, 209.97426963334215, 256.55642727021973, 311.7121078711093, 363.96482859612365]","[4.1852026, 4.1822495, 4.1800842000000005, 4.1784697, 4.1770916, 4.1762252, 4.1753983, 4.1745324, 4.1739025000000005, 4.173390400000001, 4.1729574000000005, 4.1725636, 4.1722093000000005, 4.171855]",3158.3962314217138,3.6,3.7
48,0.5,1,45,"[0.0, 21.216194853584852, 56.883253277236236, 91.56940694226171, 127.45456435356687, 166.31208144730556, 207.41302052019444, 254.8465941882422, 309.2184168305788, 363.9887126779513]","[4.1853604, 4.1822495, 4.1802416, 4.1785879, 4.1772885, 4.1762648, 4.1754775, 4.174650700000001, 4.174138500000001, 4.173430000000001, 4.1729965, 4.1725636, 4.1722879, 4.1718154]",3156.455165988906,3.6,3.7
49,0.5,1,45,"[0.0, 36.171619251471725, 71.64154012507413, 106.2915041930454, 141.98895865013253, 180.07686179905477, 222.05832643683118, 268.6973254710231, 323.80330678603, 378.55057445943214]","[4.1853995, 4.1820526, 4.1801233, 4.1785483, 4.177249, 4.1762648, 4.175241000000001, 4.174650700000001, 4.1740203000000005, 4.1735086, 4.1729965, 4.172524500000001, 4.172091, 4.171736699999999]",3154.228635835506,3.6,3.7
50,0.5,1,45,"[0.0, 33.928073424901186, 69.23085404672031, 103.68870978933717, 139.2479099264533, 177.8253023567553, 219.11317523478579, 266.46533977043623, 321.09575742236905, 378.53358424133296]","[4.1852422, 4.1821709, 4.179966, 4.178509200000001, 4.1772885, 4.176186100000001, 4.175359200000001, 4.174650700000001, 4.1739416, 4.173430000000001, 4.1729574000000005, 4.1726422, 4.1721697, 4.1717763]",3152.380680051,3.6,3.7
53,0.5,1,45,"[0.0, 34.367033746611355, 69.83776229390787, 104.06664350199515, 139.83991616107426, 178.29417726536474, 219.72472799508535, 265.9853513308108, 320.8690781007508, 378.5225231196425]","[4.1850452, 4.1820526, 4.1798477, 4.1782336, 4.1770525, 4.176028700000001, 4.175083600000001, 4.174453700000001, 4.173705600000001, 4.1733117, 4.172800100000001, 4.1722093000000005, 4.1719337, 4.1714611]",3147.17671880412,3.6,3.7
54,0.5,1,45,"[0.0, 27.935621117749633, 63.19587199020941, 98.05757160114638, 132.9452660965752, 171.51183188409516, 212.61762356436338, 259.5043347966413, 313.6934472780596, 363.97099901224806]","[4.1851635, 4.1820135, 4.1798477, 4.1782336, 4.1769733, 4.176028700000001, 4.1752019, 4.1744142, 4.1738629000000005, 4.1731148000000005, 4.172800100000001, 4.1724062, 4.1717763, 4.1714611]",3145.223364090845,3.6,3.7
55,0.5,1,45,"[0.0, 28.689303637579883, 63.91626162806563, 98.8857603618859, 134.18225110868264, 172.48749598966924, 213.67873426421033, 259.9556205427674, 314.6484936851149, 363.99056913804793]","[4.185084799999999, 4.1818562, 4.1796904, 4.1781549, 4.176934200000001, 4.1758709000000005, 4.1750441, 4.1743746, 4.1738629000000005, 4.1731935, 4.1726422, 4.1723275, 4.1718941, 4.1715398]",3143.019995328504,3.6,3.7
56,0.5,1,45,"[0.0, 24.697381043637733, 60.320415039029285, 94.82318238634593, 130.40429829121433, 168.3646118714945, 209.66342302197972, 255.7724733608735, 310.607083353246, 363.9920142043727]","[4.1852422, 4.1819739, 4.1800056, 4.1784306, 4.177131200000001, 4.176028700000001, 4.175280600000001, 4.1745324, 4.1739025000000005, 4.1733117, 4.1728787, 4.1722093000000005, 4.1718941, 4.171658]",3141.283952717286,3.6,3.7
57,0.5,1,45,"[0.0, 27.091960080085528, 61.95678197616621, 96.79528403959353, 132.01680208697383, 170.3011852453177, 211.4508195280864, 257.83088419302635, 311.74789162341096, 363.98723913167316]","[4.185084799999999, 4.1820135, 4.1798477, 4.1781549, 4.1770129, 4.1760678, 4.175083600000001, 4.174453700000001, 4.1737447, 4.1732721, 4.1725636, 4.1722484, 4.1718154, 4.1714611]",3139.206370146214,3.6,3.7
58,0.5,1,45,"[0.0, 25.17522865704632, 60.66521742087002, 95.01730499321627, 130.36965455055747, 168.56511619814944, 209.4540401358796, 255.84575334370174, 309.3877801850517, 363.93002470859096]","[4.1852026, 4.1820526, 4.179926399999999, 4.178194, 4.1770129, 4.1758709000000005, 4.1751227, 4.174335500000001, 4.173705600000001, 4.173075700000001, 4.1727209, 4.1723275, 4.1718941, 4.1714611]",3137.385000019665,3.6,3.7
59,0.5,1,45,"[0.0, 35.70442600629838, 71.0338384712054, 105.61801384941293, 140.8499602445312, 178.76127289495537, 220.00708432445947, 265.4840820969657, 319.8682851196337, 363.9808571455892]","[4.1850452, 4.1819348, 4.1798873, 4.1782727, 4.1769733, 4.1758709000000005, 4.1751623, 4.1743746, 4.1736269, 4.1731544000000005, 4.1726422, 4.1721306, 4.1718154, 4.1712642]",3135.605010807967,3.6,3.7
60,0.5,1,45,"[0.0, 33.01133114840468, 68.54951644674452, 103.0333541684447, 138.15084230276773, 176.55935826785083, 217.29699494910562, 263.1455509359615, 316.5259187930577, 363.99396170057514]","[4.1850452, 4.1818953, 4.1798477, 4.178194, 4.1767769, 4.1757922, 4.1749263, 4.174178100000001, 4.1735477, 4.1730361, 4.1726031, 4.1720519, 4.171579400000001, 4.1713428]",3133.6270017392308,3.6,3.7
61,0.5,1,45,"[0.0, 32.57876579974118, 67.6812990868408, 102.40669468968565, 137.225167460565, 175.35303171188832, 216.3797175434712, 261.37569612980644, 316.28818630022397, 363.98711271355546]","[4.185084799999999, 4.1818953, 4.1798477, 4.178194, 4.1770129, 4.1758318, 4.1750441, 4.1743746, 4.1735873, 4.1731544000000005, 4.1726818, 4.1722484, 4.171697099999999, 4.1713824]",3132.2248010026037,3.6,3.7
62,0.5,1,45,"[0.0, 34.816562346517685, 70.10664318439342, 104.13562337141866, 139.81637145310606, 177.77970213408196, 218.6192107411464, 264.8650620779413, 318.4188012656033, 363.9655627176244]","[4.1851239, 4.1820135, 4.1798086, 4.1780758, 4.1768947, 4.1758318, 4.1748867, 4.174138500000001, 4.173666000000001, 4.1730361, 4.1725636, 4.1721697, 4.171697099999999, 4.1713428]",3130.453411089274,3.6,3.7
63,0.5,1,45,"[0.0, 32.680806612919696, 68.59402896346035, 102.89720427571353, 137.8342275942291, 176.01251957734178, 216.47585425763907, 262.1926996195681, 315.80220224735547, 363.9575293916148]","[4.1851635, 4.181776999999999, 4.1795721, 4.1779971, 4.1767373, 4.1757135000000005, 4.1748471, 4.174178100000001, 4.173430000000001, 4.172760500000001, 4.1723275, 4.1722093000000005, 4.171658, 4.1711459]",3128.460419399684,3.6,3.7
64,0.5,1,45,"[0.0, 29.074544317273535, 64.40719659045885, 98.8168673063036, 133.86853634073964, 172.13407151353442, 212.83460618344338, 258.72986567780106, 311.11691067364063, 363.99161093587236]","[4.1850061, 4.1818953, 4.1796117, 4.1781154, 4.1766586000000006, 4.1757922, 4.1748867, 4.174099, 4.1735086, 4.1728392, 4.1722879, 4.1720123, 4.1715007, 4.1712251]",3126.7334862007674,3.6,3.7
65,0.5,1,45,"[0.0, 30.105526236195146, 65.62100057372038, 100.33814606121109, 135.43732271377132, 173.22183901921744, 214.07401020771306, 258.9759713445992, 312.60791368540924, 363.9658903470189]","[4.185084799999999, 4.1816983, 4.1797299, 4.1779971, 4.176855600000001, 4.1757135000000005, 4.1748471, 4.174138500000001, 4.1732721, 4.1727209, 4.1722879, 4.1718941, 4.1715398, 4.1711855]",3124.893497149254,3.6,3.7
66,0.5,1,45,"[0.0, 29.328580608181255, 65.18835280321628, 99.39377030982428, 134.21241930345752, 172.46621309401667, 212.26781579189526, 258.1919214116367, 311.41817576874973, 363.99395004279233]","[4.1851239, 4.1818562, 4.1795721, 4.1779971, 4.1766977, 4.1757531000000006, 4.1748471, 4.1742568, 4.173390400000001, 4.1729178, 4.1724062, 4.1719728, 4.1715007, 4.1711459]",3123.329583407389,3.6,3.7
67,0.5,1,45,"[0.0, 28.69366842320096, 64.46006680670655, 98.68591454971454, 133.82495442130812, 171.33780026371687, 212.6043513535301, 257.19040079040155, 310.0825441309544, 363.98922268066417]","[4.185084799999999, 4.1818562, 4.1796508, 4.177958, 4.1767373, 4.1756349, 4.1749263, 4.174138500000001, 4.1734691, 4.1729178, 4.1723275, 4.1720519, 4.1715398, 4.1712251]",3121.7369819346777,3.6,3.7
68,0.5,1,45,"[0.0, 27.633260489656323, 63.3592010720339, 97.57744839334555, 132.52191216834626, 170.29414472133396, 210.90345160371226, 256.21673179625475, 308.9011653371209, 363.9895371331785]","[4.1847696, 4.1816592, 4.1796117, 4.1778002, 4.17658, 4.1754775, 4.1748080000000005, 4.173981200000001, 4.1732721, 4.1726422, 4.1721697, 4.171697099999999, 4.1713824, 4.1710672]",3119.9706284246163,3.6,3.7
69,0.5,1,45,"[0.0, 26.846199531856428, 62.17963413296536, 96.48872363395492, 131.63194694822243, 169.5579692143674, 209.7621925188863, 255.04390329700811, 307.84716432666914, 363.9187533579508]","[4.1848879, 4.1816592, 4.179533, 4.1778793, 4.1766586000000006, 4.175556200000001, 4.1745715, 4.173981200000001, 4.1733117, 4.172760500000001, 4.1720519, 4.1717763, 4.171421499999999, 4.1708703]",3118.1813856446647,3.6,3.7
70,0.5,1,45,"[0.0, 25.02472927275528, 60.58504936047029, 95.2435258555671, 129.45896636679254, 167.6466946146453, 208.48809849144516, 252.81196624119605, 306.1012008722314, 349.39090544820147]","[4.184927, 4.1814623, 4.1794934, 4.177761100000001, 4.1764617, 4.1753983, 4.174611100000001, 4.1739416, 4.1731544000000005, 4.1726031, 4.1719728, 4.171579400000001, 4.1713037, 4.1709886]",3116.490680018718,3.6,3.7
71,0.5,1,45,"[0.0, 24.860394156353323, 60.620795475285036, 95.17622182306002, 130.06926122918344, 167.82415642858393, 208.33725876139465, 252.88766852802814, 305.0230213179078, 349.4198467495386]","[4.1848092, 4.1817379, 4.179533, 4.1778002, 4.1767769, 4.1756349, 4.1747293, 4.1739416, 4.1731935, 4.1727209, 4.1722879, 4.1719337, 4.1711855, 4.1710281]",3114.9764205862075,3.6,3.7
72,0.5,1,45,"[0.0, 22.505640737619274, 58.33911624732605, 92.53682702530466, 127.4581562208432, 164.83293284694685, 205.11961487273095, 249.53764645774652, 303.4063166927725, 349.4401260409883]","[4.1847301, 4.1816592, 4.1794934, 4.1777215, 4.17658, 4.1754775, 4.174453700000001, 4.1737447, 4.1731935, 4.1727209, 4.1722093000000005, 4.171736699999999, 4.1713037, 4.170791599999999]",3113.246015804581,3.6,3.7
73,0.5,1,45,"[0.0, 23.054505153844843, 58.59562495723094, 93.36275155830901, 128.26353245855216, 165.49407313836537, 205.7227299649487, 250.58209642482905, 303.2175648827148, 349.4551867653405]","[4.184927, 4.1816196, 4.1792965, 4.177761100000001, 4.1765404, 4.1753983, 4.174650700000001, 4.1739025000000005, 4.1731544000000005, 4.1726031, 4.1721306, 4.171697099999999, 4.1712251, 4.170791599999999]",3111.92144312554,3.6,3.7
74,0.5,1,45,"[0.0, 35.006524926420184, 71.2224669218391, 105.25726516514499, 139.9018863533595, 177.2935700950535, 217.74601436500393, 262.3837517595273, 315.3152167281262, 363.9741199755181]","[4.1848483, 4.1816983, 4.1792574, 4.1777215, 4.1763434, 4.1755166, 4.174453700000001, 4.173705600000001, 4.173233, 4.1726031, 4.1718941, 4.1715398, 4.1711459, 4.1708703]",3110.458953464085,3.6,3.7
75,0.5,1,45,"[0.0, 36.230312192816314, 71.76674847487448, 106.61622825450013, 140.94142963683453, 178.5668679812244, 218.33002224939094, 263.700847002209, 315.6971937813919, 363.9678487608504]","[4.1848092, 4.1815805, 4.1793752, 4.1778398, 4.1765008, 4.1753983, 4.1745324, 4.173666000000001, 4.173233, 4.1725636, 4.172091, 4.171736699999999, 4.1712251, 4.1708312]",3108.960052460797,3.6,3.7
76,0.5,1,45,"[0.0, 35.22715751328394, 70.92678983997428, 105.468131846701, 139.92718862358197, 177.39713966141915, 217.36459629309115, 261.6998044082278, 314.54693308494245, 363.9600032607691]","[4.1848092, 4.181501399999999, 4.1793752, 4.1779184, 4.176383, 4.1754379, 4.1744142, 4.173705600000001, 4.173233, 4.172524500000001, 4.1721697, 4.171579400000001, 4.1711068, 4.1708703]",3107.221495639922,3.6,3.7
77,0.5,1,45,"[0.0, 34.8975068061867, 70.60457701194605, 104.87879850015554, 139.46820269511682, 176.88725132507705, 217.2093760215206, 261.3661766411218, 314.05657378750027, 363.97030887193455]","[4.1848092, 4.1815805, 4.1793752, 4.1776428, 4.1763043, 4.1754775, 4.174453700000001, 4.173705600000001, 4.1729965, 4.1724062, 4.1718941, 4.1713428, 4.1711068, 4.1707129]",3105.554961957467,3.6,3.7
78,0.5,1,45,"[0.0, 31.377019313655524, 66.78765634733531, 101.34299203738806, 135.92453970034887, 173.55320824236765, 213.63620383537068, 257.67782447167247, 310.08322104153206, 363.98932731872515]","[4.1847696, 4.181541, 4.1794543, 4.177761100000001, 4.1763434, 4.1754379, 4.1744142, 4.173666000000001, 4.173075700000001, 4.1724062, 4.1720123, 4.1715007, 4.1711068, 4.1706343]",3104.182531829702,3.6,3.7
79,0.5,1,45,"[0.0, 27.686365699698968, 63.54042756243916, 98.0885588878632, 132.59703523806024, 169.84569809549248, 209.98934466813228, 254.3865822899661, 306.51240121957983, 349.4027468056911]","[4.1847696, 4.181501399999999, 4.1792178, 4.177603700000001, 4.1762648, 4.175083600000001, 4.1743746, 4.1735086, 4.172800100000001, 4.1721697, 4.171736699999999, 4.1711855, 4.1709495, 4.1705556]",3102.509607876655,3.6,3.7
80,0.5,1,45,"[0.0, 30.928886589191052, 66.39249977149211, 100.82789365585029, 135.45445679553563, 172.8270392025072, 212.9071412003076, 257.0096315992739, 309.1283449009019, 363.97027199429]","[4.1846123, 4.1813836, 4.1791787000000005, 4.1775246, 4.1763434, 4.1750050000000005, 4.1743746, 4.1735873, 4.172800100000001, 4.1724453, 4.171736699999999, 4.1713428, 4.1708312, 4.1704769]",3100.926959539387,3.6,3.7
81,0.5,1,45,"[0.0, 29.84233102696976, 65.25520235238844, 99.66787302860348, 134.5375662564379, 171.55576675384066, 211.77260911667952, 255.7586359180441, 307.9239489859201, 363.9602069578042]","[4.184494, 4.1812654, 4.1790605, 4.1773281, 4.1761074, 4.1750441, 4.1742172, 4.1732721, 4.172760500000001, 4.1721697, 4.1716185, 4.1713428, 4.1707129, 4.1703978]",3098.949784331324,3.6,3.7
82,0.5,1,45,"[0.0, 27.305096497677027, 62.98948688280791, 97.66012985723455, 131.4640438783656, 169.58524400885142, 209.5037035088676, 253.7096265406443, 305.7407388330656, 349.4159703883872]","[4.184691, 4.181541, 4.1790209, 4.1775246, 4.1763434, 4.175280600000001, 4.174295900000001, 4.1735873, 4.1728392, 4.1722879, 4.1717763, 4.1713428, 4.1708312, 4.1704769]",3097.7023878502087,3.6,3.7
83,0.5,1,45,"[0.0, 27.659175061336782, 63.49248773880856, 97.57883607308918, 132.08330235365474, 169.554182769803, 209.752360456627, 253.604517555254, 305.23034570985885, 349.29020649746417]","[4.1846514, 4.181344, 4.1791787000000005, 4.1775246, 4.176186100000001, 4.1752019, 4.1742568, 4.1734691, 4.172760500000001, 4.1722484, 4.171579400000001, 4.1713824, 4.1708703, 4.1703191]",3096.0074742480465,3.6,3.7
84,0.5,1,45,"[0.0, 25.717870915909998, 61.551216395511574, 96.3419208429143, 130.4513983541923, 167.6363815869364, 207.87907706443616, 251.554082402041, 303.01069342157155, 349.44334781656903]","[4.1846123, 4.1813049, 4.1791787000000005, 4.1773672, 4.176028700000001, 4.1750050000000005, 4.174178100000001, 4.173430000000001, 4.1727209, 4.1720123, 4.171579400000001, 4.1711459, 4.170673799999999, 4.1701617]",3094.737524935168,3.6,3.7
85,0.5,1,45,"[0.0, 24.990811937416765, 61.035665582240085, 95.42648863579188, 129.84417059761745, 166.7486156624692, 206.93349186016883, 250.70285926329643, 302.58328483009666, 349.4325473999023]","[4.1845727, 4.1812654, 4.1789818, 4.1776428, 4.1760678, 4.1749654000000005, 4.1740203000000005, 4.1732721, 4.172524500000001, 4.1721306, 4.171658, 4.1711855, 4.170673799999999, 4.1703587]",3093.457691070422,3.6,3.7
86,0.5,1,45,"[0.0, 26.346610439627398, 62.3799343690215, 96.78278587369402, 130.94027201702238, 168.03130730315513, 207.97847524064036, 251.87849982584987, 303.7490476468902, 349.4168741065132]","[4.1847301, 4.1812654, 4.1791787000000005, 4.1774855, 4.1761465, 4.1750050000000005, 4.174099, 4.1732721, 4.1726031, 4.1720519, 4.1716185, 4.1711459, 4.1707525, 4.1703191]",3092.259646253799,3.6,3.7
87,0.5,1,45,"[0.0, 23.020713780258234, 58.83565382055906, 92.96776620170738, 127.32833482886497, 164.36624185826156, 204.50447657782672, 247.16754259854804, 299.95774156088, 349.41623630079494]","[4.1845727, 4.1812258, 4.1790605, 4.1772885, 4.176186100000001, 4.1750050000000005, 4.1740599000000005, 4.1731935, 4.1726818, 4.1721306, 4.1714611, 4.1710281, 4.1704769, 4.1701617]",3090.73617439548,3.6,3.7
88,0.5,1,45,"[0.0, 22.761959138601128, 58.71578619912077, 92.98602536806732, 127.57387351392595, 164.40559371059487, 204.36095091670768, 247.64526002730884, 299.39497883964464, 349.41724096238863]","[4.1846514, 4.1812654, 4.1790605, 4.1773281, 4.176186100000001, 4.1749263, 4.174099, 4.1732721, 4.1726422, 4.172091, 4.171579400000001, 4.1711068, 4.1706343, 4.1701617]",3089.4035375874846,3.6,3.7
89,0.5,1,45,"[0.0, 35.845023043784636, 71.1872860948456, 106.0775084127389, 140.20846930829362, 177.46005320347444, 217.01668277361978, 260.3925189557483, 311.86693726845283, 363.9715542940271]","[4.1845727, 4.1811471, 4.1790605, 4.1774855, 4.1759496, 4.1749654000000005, 4.173981200000001, 4.1733117, 4.1726422, 4.1719337, 4.171579400000001, 4.1709886, 4.170516, 4.1704769]",3087.914913072916,3.6,3.7
90,0.5,1,45,"[0.0, 35.18554782356364, 71.05106215921955, 105.86843172414262, 139.99160670461004, 176.7274513102659, 216.51570268388855, 260.1133827935166, 310.8129286927958, 363.8658697273763]","[4.1843758, 4.181344, 4.1790209, 4.177131200000001, 4.1761074, 4.1749263, 4.1738629000000005, 4.1731935, 4.172524500000001, 4.1718154, 4.1713824, 4.1708312, 4.1703978, 4.170083]",3086.298846971026,3.6,3.7
91,0.5,1,45,"[0.0, 22.85582697295763, 58.72099903273795, 93.16543731349691, 127.46071198343043, 164.2021766833817, 203.93181830016067, 247.32985862262638, 298.47998178227147, 349.4348964522976]","[4.184494, 4.1813049, 4.1790209, 4.1774459, 4.1759105000000005, 4.1749263, 4.173981200000001, 4.1731544000000005, 4.1725636, 4.1720519, 4.1714611, 4.1710281, 4.170516, 4.1701221]",3085.258153456487,3.6,3.7
92,0.5,1,45,"[0.0, 36.48330532837417, 72.27883367102868, 106.85706583431215, 140.80940747937893, 177.8709337547075, 217.4945830594229, 260.5416476659551, 311.6018842933307, 363.9726899069551]","[4.1843758, 4.1811471, 4.1789031, 4.1772885, 4.1759496, 4.1748080000000005, 4.1740599000000005, 4.1731544000000005, 4.172524500000001, 4.1717763, 4.1712642, 4.170791599999999, 4.1704769, 4.1699257]",3083.8055297935653,3.6,3.7
93,0.5,1,45,"[0.0, 33.75618718634826, 69.63111814638319, 104.12460500848545, 137.97321601240753, 174.771493854239, 214.8392399204264, 258.0941823842596, 308.8091061675476, 363.9784740275744]","[4.1843758, 4.1812654, 4.1788635, 4.177249, 4.1759496, 4.1747684000000005, 4.1739025000000005, 4.173075700000001, 4.1725636, 4.171736699999999, 4.1712251, 4.170791599999999, 4.1703978, 4.1699257]",3082.350488032632,3.6,3.7
94,0.5,1,45,"[0.0, 31.607758047905236, 67.36333432454262, 101.91483204657482, 136.08149031686798, 173.34891988399113, 212.6389169852015, 255.82864551042485, 306.7132714391979, 349.4026125598821]","[4.1845336, 4.1811471, 4.1788239, 4.1770916, 4.1761074, 4.1747293, 4.1739416, 4.1731544000000005, 4.1723666, 4.171658, 4.1713428, 4.1709099, 4.1703587, 4.1699648]",3080.9751252776427,3.6,3.7
95,0.5,1,45,"[0.0, 30.594984577774085, 66.5175229022276, 101.03718060343726, 135.36054490803383, 171.8974451941432, 211.2556569925747, 254.50261067084648, 305.5288749690143, 349.4014539048934]","[4.1843758, 4.1810684, 4.1788239, 4.1771703, 4.1758318, 4.1747293, 4.1738629000000005, 4.1731148000000005, 4.1724062, 4.171697099999999, 4.1712642, 4.1707525, 4.1702404, 4.1700044]",3079.6986439004186,3.6,3.7
96,0.5,1,45,"[0.0, 29.825391908967504, 65.43792716771554, 100.01080579597442, 134.26868020657048, 170.96002464495882, 210.56560602734226, 253.3932724052437, 304.2037874446962, 349.41268931972945]","[4.1843367, 4.1810684, 4.1787453, 4.1770916, 4.1758709000000005, 4.1745715, 4.173705600000001, 4.1729178, 4.1722093000000005, 4.171697099999999, 4.1711068, 4.1706343, 4.1701617, 4.169846499999999]",3078.270826013722,3.6,3.7
97,0.5,1,45,"[0.0, 30.649101413997414, 66.22609573962848, 101.08900398298192, 135.27417873172476, 171.93211410847914, 211.4079838778042, 253.9944548114379, 305.1774034335891, 349.4142366958955]","[4.1843367, 4.180871499999999, 4.1787848, 4.177131200000001, 4.1757922, 4.1746898, 4.173666000000001, 4.1729965, 4.1722879, 4.171697099999999, 4.1710281, 4.170791599999999, 4.1701617, 4.1697679]",3076.870601221111,3.6,3.7
98,0.5,1,45,"[0.0, 25.984512767782576, 62.045822218133935, 96.695321794812, 130.54791561268064, 167.4709184950393, 207.0400385918996, 249.71054401336073, 300.0573159423882, 349.40766838609466]","[4.1843758, 4.1812258, 4.1787848, 4.177249, 4.1757531000000006, 4.174611100000001, 4.1737447, 4.1729574000000005, 4.1721697, 4.171697099999999, 4.1711855, 4.1706343, 4.1702404, 4.169846499999999]",3075.560510761582,3.6,3.7
99,0.5,1,45,"[0.0, 28.555509205462272, 63.83741072857447, 98.80814801435099, 132.795591911334, 169.3932472527788, 208.89818933401887, 251.4492089891404, 301.94080643234304, 349.3055589495847]","[4.184258, 4.180871499999999, 4.1787453, 4.1770129, 4.175674, 4.1745715, 4.173666000000001, 4.1728392, 4.172091, 4.1715398, 4.1708312, 4.1704769, 4.1701221, 4.1697288]",3074.0540646639,3.6,3.7
100,0.5,1,45,"[0.0, 29.20201345238479, 64.7907862805788, 99.43282013019416, 133.46265594552153, 169.79361206628005, 209.45087896129974, 251.95331973968143, 302.33373397591765, 349.2277780775282]","[4.1843758, 4.1810293, 4.1788239, 4.1769733, 4.1756349, 4.174650700000001, 4.1735873, 4.1729574000000005, 4.1722093000000005, 4.171579400000001, 4.1710281, 4.1705556, 4.170043499999999, 4.1696501]",3072.863772585176,3.6,3.7
